Repository: Soham-Bhar/projects

# Physics Projects

Undergraduate computational and experimental physics work by **Soham Bhar**, B.Sc. Physics with a second major in Data Analytics at the National University of Singapore.

Each project folder holds the code, the generated figures, and the written report.

> **Reuse notice.** The reports here are my own graded coursework, published as a portfolio.
> They are **not** licensed for reuse, and copying any part of them into your own submission is
> plagiarism. See [DISCLAIMER.md](DISCLAIMER.md) before using anything in this repository.

---

## Projects

| Project | What it is | Contents |
|---|---|---|
| [Driven Quadruple Pendulum](projects/quadruple-pendulum) | Chaotic dynamics of four coupled masses, integrated with a hand-coded RK4 scheme and validated against SciPy | Notebook, Typst source, 7 figures |
| [Quantum Bouncer](projects/quantum-bouncer) | Time evolution of a quantum particle in a gravitational potential, including quantum revivals | Python simulation, report |
| [Experimental Physics](projects/experimental-physics) | Five experiments from PC2193 and one simulation study from PC3193: electron spin resonance, Gaussian beam optics, the Hall effect in germanium, X-ray diffraction, magnetic moments, and ion-matter interaction in SRIM | 6 reports, raw data, analysis workbooks, scripts, figures |

---

# Experimental Physics

Laboratory experiments and simulation work from the experimental physics sequence at NUS.
Experiments A to E are from **PC2193 Experimental Physics**; the SRIM simulation study is from
**PC3193 Experimental Physics II**, as is everything added here from now on. Each report covers
the measurement, the error analysis, and the comparison against theory.

Alongside every report is the material it was built from: raw data, the spreadsheets the analysis
was carried out in, the analysis scripts, and the figures. Several of these experiments were
analysed entirely in Excel, so the workbooks contain the plots and the fitting as well as the
numbers.

| Report | Experiment | What was measured | Supporting material |
|---|---|---|---|
| [Experiment A](reports_data_figures/electron_spin_resonance/ExpA-electron-spin-resonance.pdf) | Electron Spin Resonance | The g-factor of a free radical, via resonant microwave absorption in a uniform magnetic field | [Data and analysis workbook](reports_data_figures/electron_spin_resonance/) |
| [Experiment B](reports_data_figures/gaussian_beam_optics/ExpB-gaussian-beam-optics.pdf) | Propagation of Laser Light: Gaussian Beam Optics | Beam waist, Rayleigh range and beam quality factor, from transverse intensity profiles fitted to the Gaussian beam propagation model | [Raw data, 4 Python scripts, apparatus photographs](reports_data_figures/gaussian_beam_optics/) |
| [Experiment C](reports_data_figures/hall_effect/ExpC-hall-effect-germanium.pdf) | Hall Effect in n- and p-type Germanium | Carrier concentration, mobility and Hall coefficient, confirming the sign reversal of the Hall voltage between carrier types | [14 CSV runs across three sub-experiments](reports_data_figures/hall_effect/) |
| [Experiment D](reports_data_figures/XRay_diffraction/ExpD-x-ray-diffraction.pdf) | X-Ray Diffraction of Crystals | Lattice constants of LiF and KBr by Bragg diffraction, and Planck's constant from the Duane-Hunt relation | [4 workbooks, 8 scan and analysis figures](reports_data_figures/XRay_diffraction/) |
| [Experiment E](reports_data_figures/magnetic_moments/ExpE-magnetic-moments.pdf) | Understanding Magnetic Moments | Torque on a current-carrying loop in a Helmholtz field, against coil current, turns, angle, sample current and diameter, with the Helmholtz constant compared to theory | [Raw data and modified-approach workbooks](reports_data_figures/magnetic_moments/) |
| [Simulation](reports_data_figures/SRIM_simulations/SRIM_Lab_Report.pdf) | Interaction of Ions with Matter: Computer Simulations (PC3193) | Ion ranges, damage profiles and sputtering yields from Monte-Carlo binary collision simulations in SRIM | [25 simulation runs, 10 scripts, 51 figures](reports_data_figures/SRIM_simulations/) |

## A note on Experiment E

Aarav Bindawala was my lab partner and part of the data collection was done together. All
analysis, discussion, interpretations and conclusions are independently my own.

### A note on the SRIM data

SRIM writes a per-ion record of every collision, and for these runs those records came to several
gigabytes. What is committed here is the reproducible subset: the `TRIM.IN` input deck for
every run, the compact summary outputs SRIM produces alongside them (`TDATA`, `RANGE`, `RANGE_3D`,
`IONIZ`, `PHONON`, `VACANCY`, `E2RECOIL`, `LATERAL`, `NOVAC`), the scripts that drive the runs and
build the plots, and the figures used in the report. The bulk per-ion dumps (`SPUTTER`,

File: projects/experimental-physics/reports_data_figures/hall_effect/exp3/0503_ptype_heating.csv
Sample,temperature,Tp,Hall,voltage,UH,Sample.1,voltage.1,Up,Sample.2,current,Ip,Flux,density,B
Tp/°C,UH/mV,Up/V,Ip/mA,B/mT,,,,,,,,,,
23.5,47.454,1.542,30,301.248,,,,,,,,,,
23.6,47.295,1.541,30,303.890,,,,,,,,,,
23.7,47.421,1.540,30,304.418,,,,,,,,,,
23.9,47.216,1.543,30,296.845,,,,,,,,,,
24.7,47.236,1.546,30,296.669,,,,,,,,,,
25.9,47.197,1.561,30,297.198,,,,,,,,,,
27.2,47.216,1.574,30,300.191,,,,,,,,,,
29.6,47.315,1.598,30,296.845,,,,,,,,,,
31.4,47.302,1.618,30,296.317,,,,,,,,,,
34.1,47.322,1.646,30,295.613,,,,,,,,,,
36.2,47.315,1.666,30,294.908,,,,,,,,,,
39.2,47.374,1.700,30,294.380,,,,,,,,,,
41.3,47.246,1.723,30,296.845,,,,,,,,,,
43.5,47.127,1.746,30,295.965,,,,,,,,,,
46.7,46.903,1.778,30,294.908,,,,,,,,,,
49.0,46.617,1.798,30,294.380,,,,,,,,,,
52.1,46.113,1.831,30,289.801,,,,,,,,,,
54.3,45.612,1.848,30,288.921,,,,,,,,,,
57.6,44.657,1.875,30,287.512,,,,,,,,,,
59.8,43.764,1.889,30,543.571,,,,,,,,,,
62.9,42.289,1.904,30,285.574,,,,,,,,,,
65.1,40.984,1.913,30,542.514,,,,,,,,,,
67.9,38.807,1.918,30,283.285,,,,,,,,,,
70.0,37.107,1.916,30,282.581,,,,,,,,,,
72.1,35.282,1.913,30,281.876,,,,,,,,,,
74.9,32.077,1.895,30,280.467,,,,,,,,,,
76.8,29.814,1.881,30,279.763,,,,,,,,,,
79.6,26.089,1.852,30,278.354,,,,,,,,,,
81.5,23.467,1.825,30,278.002,,,,,,,,,,
84.1,19.461,1.779,30,276.945,,,,,,,,,,
85.8,16.628,1.742,30,276.065,,,,,,,,,,
88.4,12.652,1.684,30,275.184,,,,,,,,,,
90.0,9.978,1.642,30,274.304,,,,,,,,,,
91.3,7.494,1.600,30,273.775,,,,,,,,,,
93.9,3.920,1.529,30,272.719,,,,,,,,,,
95.5,1.756,1.486,30,272.366,,,,,,,,,,
97.6,-1.209,1.411,30,271.310,,,,,,,,,,
98.9,-3.007,1.366,30,270.782,,,,,,,,,,
101.3,-5.386,1.294,30,270.253,,,,,,,,,,
102.9,-6.763,1.249,30,272.719,,,,,,,,,,
105.0,-8.475,1.180,30,268.668,,,,,,,,,,
106.4,-9.421,1.138,30,267.964,,,,,,,,,,
108.0,-10.221,1.094,30,267.436,,,,,,,,,,
110.2,-11.233,1.035,30,270.253,,,,,,,,,,
111.5,-11.760,0.998,30,269.549,,,,,,,,,,
113.1,-12.379,0.945,30,265.674,,,,,,,,,,
113.9,-12.745,0.892,30,262.681,,,,,,,,,,
114.0,-12.662,0.917,30,265.146,,,,,,,,,,
114.4,-12.873,0.881,30,262.681,,,,,,,,,,
114.8,-12.929,0.871,30,262.681,,,,,,,,,,
115.2,-12.903,0.887,30,264.442,,,,,,,,,,
115.4,-12.998,0.873,30,528.602,,,,,,,,,,
115.4,-12.985,0.862,30,262.857,,,,,,,,,,
115.7,-13.064,0.862,30,528.249,,,,,,,,,,
115.7,-13.038,0.857,30,263.209,,,,,,,,,,
115.8,-13.087,0.852,30,527.545,,,,,,,,,,
116.1,-13.100,0.850,30,527.897,,,,,,,,,,
116.1,-13.097,0.852,30,263.385,,,,,,,,,,
116.1,-13.094,0.850,30,263.209,,,,,,,,,,

File: projects/experimental-physics/reports_data_figures/hall_effect/exp3/ntype_heating.csv
Sample,temperature,Tp,Hall,voltage,UH,Sample.1,voltage.1,Up,Sample.2,current,Ip,Flux,density,B
Tp/°C,UH/mV,Up/V,Ip/mA,B/T,,,,,,,,,,
21.4,-151.244,1.373,29.664,0.304652,,,,,,,,,,
21.5,-151.568,1.377,29.647,0.304829,,,,,,,,,,
21.6,-151.568,1.370,29.714,0.301284,,,,,,,,,,
21.6,-151.618,1.372,29.731,0.301284,,,,,,,,,,
21.7,-151.618,1.369,29.849,0.304474,,,,,,,,,,
22.6,-151.492,1.374,29.782,0.301284,,,,,,,,,,
24.0,-151.892,1.377,29.782,0.301284,,,,,,,,,,
26.3,-152.289,1.383,29.798,0.301461,,,,,,,,,,
28.2,-152.498,1.386,29.782,0.301284,,,,,,,,,,
31.2,-153.153,1.402,29.798,0.301284,,,,,,,,,,
33.2,-153.669,1.411,29.714,0.301284,,,,,,,,,,
36.4,-154.907,1.428,29.765,0.301284,,,,,,,,,,
38.7,-155.317,1.444,29.698,0.554924,,,,,,,,,,
42.0,-156.115,1.460,29.681,0.300752,,,,,,,,,,
44.1,-156.661,1.476,29.647,0.300575,,,,,,,,,,
47.7,-157.481,1.491,29.698,0.300575,,,,,,,,,,
49.8,-158.031,1.508,29.714,0.300043,,,,,,,,,,
53.3,-158.421,1.521,29.765,0.300043,,,,,,,,,,
55.5,-158.841,1.539,29.681,0.299512,,,,,,,,,,
58.8,-159.060,1.547,29.731,0.299157,,,,,,,,,,
61.0,-159.020,1.559,29.698,0.298803,,,,,,,,,,
64.4,-157.951,1.567,29.748,0.298448,,,,,,,,,,
66.3,-157.475,1.563,29.698,0.298271,,,,,,,,,,
69.3,-155.976,1.570,29.698,0.297739,,,,,,,,,,
71.3,-154.248,1.557,29.647,0.300398,,,,,,,,,,
74.3,-151.687,1.545,29.798,0.296853,,,,,,,,,,
76.4,-149.397,1.537,29.798,0.296676,,,,,,,,,,
79.1,-145.456,1.511,29.782,0.296144,,,,,,,,,,
81.2,-142.517,1.492,29.681,0.298980,,,,,,,,,,
83.9,-137.792,1.465,29.765,0.295080,,,,,,,,,,
85.7,-134.486,1.436,29.798,0.297916,,,,,,,,,,
87.7,-130.800,1.405,29.748,0.297385,,,,,,,,,,
88.3,-111.111,1.226,29.731,0.284800,,,,,,,,,,
89.1,-109.681,1.221,29.580,0.284446,,,,,,,,,,
89.4,-108.460,1.210,29.731,0.284268,,,,,,,,,,
90.1,-106.905,1.193,29.630,0.287636,,,,,,,,,,
90.2,-125.697,1.365,29.765,0.293662,,,,,,,,,,
90.4,-106.015,1.187,29.630,0.284446,,,,,,,,,,
91.2,-104.555,1.170,29.664,0.287459,,,,,,,,,,
91.5,-103.629,1.158,29.748,0.284268,,,,,,,,,,
91.8,-121.627,1.331,29.681,0.293308,,,,,,,,,,
92.3,-101.951,1.150,29.445,0.287282,,,,,,,,,,
92.6,-101.061,1.141,29.546,0.284091,,,,,,,,,,
93.6,-99.548,1.127,29.698,0.287282,,,,,,,,,,
94.0,-98.595,1.119,29.597,0.284268,,,,,,,,,,
94.3,-115.879,1.280,29.765,0.296144,,,,,,,,,,
94.7,-97.034,1.100,29.681,0.286927,,,,,,,,,,
95.1,-96.004,1.094,29.630,0.287104,,,,,,,,,,
95.7,-94.572,1.077,29.765,0.286927,,,,,,,,,,
96.1,-112.143,1.247,29.849,0.295789,,,,,,,,,,
96.2,-93.595,1.066,29.815,0.283737,,,,,,,,,,
96.7,-92.344,1.055,29.529,0.283737,,,,,,,,,,
97.3,-91.203,1.044,29.782,0.283737,,,,,,,,,,
97.9,-89.876,1.033,29.647,0.286750,,,,,,,,,,
98.3,-106.359,1.199,29.798,0.291713,,,,,,,,,,
98.5,-89.019,1.028,29.664,0.283559,,,,,,,,,,
99.2,-87.728,1.012,29.748,0.283737,,,,,,,,,,
99.8,-86.871,1.004,29.681,0.283914,,,,,,,,,,
100.0,-85.452,0.989,29.698,0.286927,,,,,,,,,,
100.7,-84.674,0.979,29.731,0.283737,,,,,,,,,,
101.1,-83.704,0.974,29.630,0.286927,,,,,,,,,,
101.5,-83.049,0.964,29.714,0.283914,,,,,,,,,,
102.2,-97.199,1.114,29.647,0.291004,,,,,,,,,,
102.5,-81.831,0.958,29.681,0.284268,,,,,,,,,,
102.8,-81.282,0.949,29.664,0.284268,,,,,,,,,,
103.1,-80.508,0.938,29.849,0.284268,,,,,,,,,,
103.3,-93.969,1.079,29.714,0.293485,,,,,,,,,,
103.7,-79.939,0.934,29.815,0.284623,,,,,,,,,,
104.2,-79.257,0.928,29.681,0.287991,,,,,,,,,,
104.2,-89.671,1.036,29.782,0.289940,,,,,,,,,,
104.5,-78.962,0.924,29.782,0.288168,,,,,,,,,,
104.5,-87.189,1.013,29.731,0.289763,,,,,,,,,,
104.9,-78.506,0.920,29.698,0.288345,,,,,,,,,,
105.2,-84.188,0.987,29.647,0.288877,,,,,,,,,,
105.3,-78.360,0.918,29.765,0.285332,,,,,,,,,,
105.3,-78.201,0.923,29.647,0.289231,,,,,,,,,,
105.5,-78.473,0.922,29.782,0.286395,,,,,,,,,,
105.7,-82.692,0.973,29.630,0.288522,,,,,,,,,,
105.8,-79.307,0.934,29.664,0.286927,,,,,,,,,,
105.8,-78.701,0.929,29.664,0.289763,,,,,,,,,,
105.9,-80.286,0.944,29.664,0.287636,,,,,,,,,,
105.9,-81.014,0.952,29.630,0.288168,,,,,,,,,,
